Repository: hasandafa/s-cgcnn

## THIS IS STILL INCOMPLETE DUE TO BUGS! ANYWAY, ENJOY THE EARLY PHASE PIPELINE!

# S-CGCNN: Material-Agnostic Semiconductor Research Pipeline
A comprehensive computational framework for studying semiconductor alloys and their properties using machine learning and first-principles calculations. The system is now **fully material-agnostic**, supporting any binary alloy system through extensible YAML configuration.

## 🎯 Overview

S-CGCNN is a research pipeline that combines:
- **Material-Agnostic Alloy Generation**: Support for any binary semiconductor alloy
- **Multi-Scale Property Calculation**: From electronic structure to mechanical properties
- **Graph Neural Networks**: Crystal structure representation for ML predictions
- **Advanced Interpolation**: Charge density, structure relaxation, and tight-binding methods
- **Extensible Architecture**: Easy addition of new materials and properties

### Material-Agnostic Usage

```python

# Works with any alloy system defined in materials/properties/
results = run_full_pipeline(
    alloy_system="InGaAs",  # Just change the alloy name
    material1="GaAs",
    material2="InAs"
)
```

### Material-Agnostic Design

- **Any Binary Alloy**: Support for AlGaAs, InGaAs, GaN-AlN, etc.
- **YAML Configuration**: Add new materials via simple config files
- **Automatic Detection**: Element substitution and property interpolation

# Materials Properties Directory

This directory contains YAML configuration files for all materials and alloy systems supported by the pipeline.

## File Structure

### Binary Materials
Each binary material (e.g., GaAs, AlAs, InAs) has its own YAML file containing:
- Literature properties (experimental, 300K)
- Materials Project API properties (DFT, 0K)
- Tight-binding parameters (sp³s* model)
- Property units and metadata

**Files:**
- `GaAs.yaml` - Gallium Arsenide
- `AlAs.yaml` - Aluminum Arsenide

### Alloy Systems
Each alloy system (e.g., AlGaAs, InGaAs) has its own YAML file containing:
- Binary endpoint definitions
- Bowing parameters (Vegard deviation)
- Band gap transition information
- Composition-dependent rules
- Application recommendations

**Files:**
- `AlGaAs.yaml` - Aluminum Gallium Arsenide alloy system

## Adding New Materials

### Step 1: Create Binary Material YAML

Create a new file `YourMaterial.yaml` with the following structure:

```yaml
material:
  name: "YourMaterial"
  formula: "ABC"
  mp_id: "mp-XXXX"  # Materials Project ID
  structure_type: "zincblende"  # or wurtzite, rocksalt, etc.
  space_group: "F-43m"

literature:
  source: "Your reference paper/book"
  temperature: 300  # K
  
  physical:
    lattice_constant: 5.6533  # Å
    density: 5.3175  # g/cm³
    thermal_expansion: 6.03e-6  # K⁻¹
  
  electronic:
    band_gap: 1.43  # eV
    band_gap_type: "direct"  # or "indirect"
    electron_affinity: 4.07  # eV
    effective_mass_electron: 0.067  # m₀
    effective_mass_hole_heavy: 0.5  # m₀
    effective_mass_hole_light: 0.08  # m₀
  
  optical:
    dielectric_constant_static: 12.9
    dielectric_constant_high_freq: 10.86
    refractive_index: 3.628
  
  mechanical:
    bulk_modulus: 75.5  # GPa
    elastic_constant_c11: 118.8  # GPa
    elastic_constant_c12: 53.8  # GPa
    elastic_constant_c44: 59.4  # GPa
  
  thermal:
    thermal_conductivity: 0.45  # W/(cm·K)
    specific_heat: 0.327  # J/(g·K)
  
  transport:
    electron_mobility: 8500.0  # cm²/(V·s)
    hole_mobility: 400.0  # cm²/(V·s)

mp_api:
  source: "materialsproject.org"
  temperature: 0  # K
  mp_id: "mp-XXXX"
  formula: "ABC"
  
  physical:
    lattice_constant: null  # Fetch from API
    density: null
  
  electronic:
    band_gap: null  # DFT underestimates
    band_gap_type: "direct"
  
  mechanical:
    bulk_modulus: null
  
  optical:
    dielectric_constant_static: null

tight_binding:
  method: "Slater-Koster sp³s*"
  source: "Your reference for TB parameters"
  
  parameters:
    Es_cation: -8.3414  # eV
    Es_anion: -8.3431  # eV
    Ep_cation: 1.0414  # eV
    Ep_anion: 1.7023  # eV
    Ess: -6.4513  # eV
    Esp: 4.48  # eV
    Epp_sigma: 1.9546  # eV
    Epp_pi: -4.2588  # eV
    a: 5.6533  # Å
```

### Step 2: Create Alloy System YAML (if making an alloy)

Create `YourAlloy.yaml`:

```yaml
alloy_system:
  name: "YourAlloy"
  formula: "A_x B_{1-x} C"
  type: "ternary_alloy"
  binary_endpoints:
    - material: "Material1"  # x=0
      composition_var: "x"
      x_value: 0.0
    - material: "Material2"  # x=1
      composition_var: "x"
      x_value: 1.0

bowing_parameters:
  band_gap: 0.37  # eV

### Step 3: Use Your New Material

```python
from src.calculation.main import run_full_pipeline

## Data Sources

### Data Sources
- Adachi, S. (2012). Handbook on Optical Constants of Semiconductors
- Adachi, S. (2005). Properties of Group-IV, III-V and II-VI Semiconductors
- Materials Project: https://materialsproject.org

File: materials/properties/AlAs.yaml
crystal_structure:
  basis_atoms:
  - element: Al
    fractional_position:
    - 0.0
    - 0.0
    - 0.0
    position:
    - 0.0
    - 0.0
    - 0.0
  - element: As
    fractional_position:
    - 0.75
    - 0.75
    - 0.75
    position:
    - 4.3199510635361094e-10
    - 7.373082485691217
    - 7.488475242123371e-07
  cif_file_path: data\mp-2172\mp-2172.cif
  crystal_system: cubic
  kpath_points:
  - coordinates:
    - 0.0
    - 0.0
    - 0.0
    label: \Gamma
  - coordinates:
    - 0.375
    - 0.375
    - 0.75
    label: K
  - coordinates:
    - 0.5
    - 0.5
    - 0.5
    label: L
  - coordinates:
    - 0.625
    - 0.25
    - 0.625
    label: U
  - coordinates:
    - 0.5
    - 0.25
    - 0.75
    label: W
  - coordinates:
    - 0.5
    - 0.0
    - 0.5
    label: X
  kpath_type: cubic
  lattice_angles:
    alpha: 60.00000106713303
    beta: 60.000005191776964
    gamma: 59.99999570961983
  lattice_parameters:
    a: 4.01339797
    b: 4.013397470530206
    c: 4.013397900107786
  space_group: F-43m
literature:
  electronic:
    band_gap: 2.15
    band_gap_temperature_coeff: -0.0005
    band_gap_type: indirect
    effective_mass_electron: 0.15
    effective_mass_hole_heavy: 0.76
    effective_mass_hole_light: 0.15
    effective_mass_hole_split_off: 0.26
    electron_affinity: 2.62
  mechanical:
    bulk_modulus: 77.9
    elastic_constant_c11: 119.3
    elastic_constant_c12: 57.2
    elastic_constant_c44: 57.2
    poissons_ratio: 0.324
    shear_modulus: 31.1
    youngs_modulus: 82.2
  optical:
    dielectric_constant_high_freq: 8.16
    dielectric_constant_static: 10.06
    refractive_index: 2.886
  physical:
    density: 3.73
    lattice_constant: 5.6614
    thermal_expansion: 4.28e-06
  source: Adachi, Sadao - The Handbook on Optical Constants of Semiconductors (2012)
  temperature: 300
  thermal:
    debye_temperature: 450.0
    specific_heat: 0.424
    thermal_conductivity: 0.91
  transport:
    electron_mobility: 280.0
    hole_mobility: 400.0
material:
  formula: AlAs
  mp_id: mp-2172
  name: AlAs
  space_group: F-43m
  structure_type: zincblende
mp_api:
  electronic:
    band_gap: null
    band_gap_type: indirect
    cbm: null
    energy_above_hull: null
    formation_energy_per_atom: null
    is_gap_direct: null
    vbm: null
  formula: AlAs
  mechanical:
    bulk_modulus: null
    elastic_tensor: null
    shear_modulus: null
  mp_id: mp-2172
  optical:
    dielectric_constant_electronic: null
    dielectric_constant_static: null
    refractive_index: null
  physical:
    density: null
    lattice_constant: null
  source: materialsproject.org
  temperature: 0
tight_binding:
  method: Slater-Koster sp³s*
  parameters:
    Ep_anion: 1.678
    Ep_cation: 1.245
    Epp_pi: -4.15
    Epp_sigma: 1.89
    Es_anion: -8.245
    Es_cation: -8.155
    Esp: 4.35
    Ess: -6.32
    a: 5.6611
  source: Jancu et al., PRB 57, 6493 (1998)
units:
  energy: eV
  length: Å
  mass: m₀
  mobility: cm²/(V·s)
  pressure: GPa
  specific_heat: J/(g·K)
  temperature: K
  thermal_conductivity: W/(cm·K)

File: materials/properties/AlGaAs.yaml
# AlGaAs Alloy System Configuration
# Defines bowing parameters and composition-dependent behavior

alloy_system:
  name: "AlGaAs"
  formula: "Al_x Ga_{1-x} As"
  type: "ternary_alloy"
  binary_endpoints:
    - material: "GaAs"
      composition_var: "x"
      x_value: 0.0
    - material: "AlAs"
      composition_var: "x"
      x_value: 1.0

# Bowing Parameters (Vegard deviation)
# Formula: P(x) = (1-x)*P_GaAs + x*P_AlAs - b*x*(1-x)
bowing_parameters:
  # Electronic properties (most critical)
  band_gap: 0.37  # eV - critical for direct/indirect transition
  electron_affinity: 0.0
  
  # Effective masses (composition-dependent - handled by tight-binding)
  effective_mass_electron: 0.0
  effective_mass_hole_heavy: 0.0
  effective_mass_hole_light: 0.0
  effective_mass_hole_split_off: 0.0
  
  # Optical properties
  dielectric_constant_static: 0.0
  dielectric_constant_high_freq: 0.0
  refractive_index: 0.05  # Small bowing
  
  # Mechanical properties
  elastic_constant_c11: 0.0
  elastic_constant_c12: 0.0
  elastic_constant_c44: 0.0
  bulk_modulus: 0.0
  shear_modulus: 0.0
  youngs_modulus: 0.0
  poissons_ratio: 0.0
  
  # Thermal properties
  thermal_conductivity: 0.0
  specific_heat: 0.0
  
  # Transport properties (complex - use linear)
  electron_mobility: 0.0
  hole_mobility: 0.0

# Direct-to-Indirect Band Gap Transition
band_gap_transition:
  crossover_composition: 0.45  # Al composition where Γ = X valleys
  direct_range: [0.0, 0.45]  # Direct gap region
  indirect_range: [0.45, 1.0]  # Indirect gap region
  description: "Direct (Γ) to indirect (X) transition at x ≈ 0.45"

# Default Calculation Settings
defaults:
  data_source: "literature"  # or "mp_api"
  supercell_size: [2, 2, 2]
  enable_tight_binding: true
  enable_charge_density: false
  enable_relaxation: false

File: materials/properties/GaAs.yaml
# GaAs Material Properties
# Sources: Literature (Experimental) and Materials Project API
# Temperature: 300K for literature values, 0K for DFT values

material:
  name: "GaAs"
  formula: "GaAs"
  mp_id: "mp-2534"
  structure_type: "zincblende"
  space_group: "F-43m"

# Literature Properties (Experimental at 300K)
literature:
  source: "Adachi, Sadao - The Handbook on Optical Constants of Semiconductors (2012)"
  temperature: 300  # K
  
  # Physical Properties
  physical:
    lattice_constant: 5.6533  # Å
    density: 5.3175  # g/cm³
    thermal_expansion: 6.03e-6  # K⁻¹
  
  # Electronic Properties
  electronic:
    band_gap: 1.43  # eV (Γ valley)
    band_gap_type: "direct"
    band_gap_temperature_coeff: -0.0005405  # eV/K
    electron_affinity: 4.07  # eV
    
    # Effective masses (in units of m₀)
    effective_mass_electron: 0.067
    effective_mass_hole_heavy: 0.5
    effective_mass_hole_light: 0.08
    effective_mass_hole_split_off: 0.15
  
  # Optical Properties
  optical:
    dielectric_constant_static: 12.9  # ε_s
    dielectric_constant_high_freq: 10.86  # ε_∞
    refractive_index: 3.628  # @ 1.4 eV
  
  # Mechanical Properties
  mechanical:
    elastic_constant_c11: 118.8  # GPa
    elastic_constant_c12: 53.8  # GPa
    elastic_constant_c44: 59.4  # GPa
    bulk_modulus: 75.5  # GPa
    shear_modulus: 32.5  # GPa
    youngs_modulus: 85.3  # GPa
    poissons_ratio: 0.312
  
  # Thermal Properties
  thermal:
    thermal_conductivity: 0.45  # W/(cm·K)
    specific_heat: 0.327  # J/(g·K)
    debye_temperature: 370.0  # K
  
  # Transport Properties
  transport:
    electron_mobility: 8500.0  # cm²/(V·s)
    hole_mobility: 400.0  # cm²/(V·s)

# Materials Project API Properties (DFT at 0K)
mp_api:
  source: "materialsproject.org"
  temperature: 0  # K (DFT)
  mp_id: "mp-2534"
  formula: "GaAs"
  
  # Note: These are placeholders - fetch dynamically via API
  # DFT typically underestimates band gaps by 30-50%
  physical:
    lattice_constant: null  # Fetch from API
    density: null  # Fetch from API
  
  electronic:
    band_gap: null  # DFT underestimate (~0.19 eV vs 1.43 eV)
    band_gap_type: "direct"
    vbm: null
    cbm: null
    is_gap_direct: null
    formation_energy_per_atom: null
    energy_above_hull: null
  
  mechanical:
    bulk_modulus: null
    shear_modulus: null
    elastic_tensor: null
  
  optical:
    dielectric_constant_static: null
    dielectric_constant_electronic: null
    refractive_index: null

# Tight-Binding Parameters (sp³s* model)
tight_binding:
  method: "Slater-Koster sp³s*"
  source: "Jancu et al., PRB 57, 6493 (1998)"
  
  parameters:
    Es_cation: -8.3414  # eV - Ga s orbital
    Es_anion: -8.3431  # eV - As s orbital
    Ep_cation: 1.0414  # eV - Ga p orbital
    Ep_anion: 1.7023  # eV - As p orbital
    Ess: -6.4513  # eV - s-s hopping
    Esp: 4.48  # eV - s-p hopping
    Epp_sigma: 1.9546  # eV - p-p sigma
    Epp_pi: -4.2588  # eV - p-p pi
    a: 5.6533  # Å - Lattice constant for TB

# Property Units and Metadata
units:
  length: "Å"
  energy: "eV"
  mass: "m₀"
  temperature: "K"
  pressure: "GPa"
  mobility: "cm²/(V·s)"
  thermal_conductivity: "W/(cm·K)"
  specific_heat: "J/(g·K)"
